Repository: nyarko-dennis/chem-math-practice

# Engineering Materials - source extracts

Text extracted from the student's own course materials in
`electrical-engineering/` (PENG102, Pentecost University). These are the
ground truth for authoring and fact-checking the question banks in
`lib/materialsBank*.ts`. The Callister textbook is deliberately NOT
extracted (copyrighted commercial text).

- `course-module.txt` - ENGINEERING-MATERIALS.pdf, the full course module (primary source: all 10 chapters).
- `lecture-1-2.md` - 107-slide lecture deck: history, classification, properties.
- `lecture-3-classification.txt` - classification of engineering materials.
- `steel-classification.txt` - AISI/SAE steel designation system.

File: docs/materials/source-extracts/steel-classification.txt
  Classification of Steel

Focus: AISI/SAE System and Other
     Classification Methods
               Introduction
• • Steel is classified to understand its
  properties and applications.
• • Standard classification helps engineers
  select the right type for the job.
• • Major systems include AISI/SAE,
  composition-based, microstructure-based,
  and usage-based classifications.
   What is AISI/SAE Designation?
• • AISI: American Iron and Steel Institute
• • SAE: Society of Automotive Engineers
• • Uses a 4-digit number to represent steel
  type and carbon content.
• • Commonly used in North America and
  worldwide for steel standardization.
   How the AISI/SAE 4-Digit Code
              Works
• • 1st digit: Steel type or major alloying
  element
• • 2nd digit: Sub-category or secondary
  element (e.g., sulfur, manganese)
• • Last 2 digits: Carbon content in hundredths
  of a percent
• Example: SAE 1045 = Plain carbon steel with
  0.45% carbon
        First Digit – Steel Type
• • 1XXX – Plain Carbon Steel
• • 2XXX – Nickel Steel
• • 3XXX – Nickel-Chromium Steel
• • 4XXX – Molybdenum Steel
• • 5XXX – Chromium Steel
• • 6XXX – Chromium-Vanadium Steel
• • 9XXX – Silicon-Manganese Steel
          Example: SAE 1045
• • 1 = Plain Carbon Steel
• • 0 = No secondary alloying element
• • 45 = 0.45% carbon content
• Properties:
• - Medium strength
• - Used in gears, shafts, machinery
          Example: SAE 4340
• • 4 = Molybdenum Steel
• • 3 = Nickel-Chromium-Molybdenum alloy
• • 40 = 0.40% carbon
• Properties:
• - High strength and toughness
• - Used in aerospace and automotive
        Stainless Steel Examples
• • AISI 304: Austenitic stainless steel (18% Cr,
  8% Ni)
• • AISI 316: Similar to 304 but includes Mo for
  better corrosion resistance
• • AISI 410: Martensitic stainless steel (heat-
  treatable)
 Other Steel Classification Systems
• 1. By Composition:
• - Carbon Steel, Alloy Steel, Stainless Steel

• 2. By Production Method:
• - Bessemer, Electric Arc, Basic Oxygen

• 3. By Microstructure:
• - Ferritic, Austenitic, Martensitic, Bainitic,
  Pearlitic
      Why Classification Matters
• • Helps in choosing the right steel for
  strength, weldability, and corrosion resistance
• • Ensures compatibility in global
  manufacturing
• • Aids in design, safety, and material cost
  management
                  Summary
• • AISI/SAE system uses a 4-digit code to
  classify steel by composition
• • Other classifications include microstructure,
  production method, and use
• • Understanding steel classification is essential
  for engineering and manufacturing

File: docs/materials/source-extracts/course-module.txt (part 2 of 10)
                               Engineering Materials
agitation of the atoms.

Heterogeneous nucleation: it is a nucleation that occurs in a liquid on the
surface of the it container, insoluble impurities, or other structural material

                                      24
                    Engineering Materials
which lowers the critical free energy required to form a stable nucleus. Since
large amount of under cooling do not occur during industrial casting
operation.
4.3. Metallic Solid solution

A Solid solution is mixture of two crystalline solids that coexist as a new
crystalline solids or crystal lattice. The mixing can be accomplished by
combining the two solids when they have been melted into liquids at high
temperatures and then cooling the result to form the new solids. In other
words, when homogeneous mixtures of two or more kinds of atoms (of
metals) occur in the solid state, they are known as solid solutions. The more
abundant atomic form is referred as solvent and the less abundant
atomic form is referred as solute. For example sterling silver (92.5 percent
silver and the remainder copper) is a solid solution of silver and copper. In
this case silver atoms are solvent atoms whereas copper atoms are solute
atoms. Another example is brass. Brasses are a solid solution of copper (64
percent) and zinc (36 percent). In this case copper atoms are solvent atoms
whereas zinc atoms are solute atoms.

Although very few metals are used in pure or nearly pure state, a few are used
in the nearly pure form. Metal alloy is a mixture of two or more metals and
non-metals for the purpose of improving mechanical properties of metals (to
get better property than parent metals).
4.3.1 Type of Solid Solutions
Solid solutions are of two types. They are
    a.   Substitution Solid Solutions

If the atoms of the solvent or parent metal are replaced in the crystal lattice by
atoms of the solute metal then the solid solution is known as substitution solid
solution.

For example, copper atoms may substitute for nickel atoms without disturbing
the F.C.C. structure of nickel (Fig. 3.2.1). In the substitution solid solutions,
the substitution can be either disordered or ordered. Figure 5.1b shows
disordered substitution solid solution. Here the solute atoms have substituted
disorderly for the solvent atoms on their lattice site. Fig. 5.1c shows an


                                       25
                    Engineering Materials
ordered substitution solid solution. Here the solute atoms have substituted in
an orderly manner for the solvent atoms on their lattice site.




Figure 3.1 substitutional solid solution

Hume Rothery rules for the formation of substitutional solid solutions

By studying a number of alloy systems, Hume Rothery formulated certain
rules which govern the formation of substitution solid solutions. These are:
 (a) Crystal structure factor: For complete solid solubility, the two elements
should have the same type of crystal structure i.e., both elements should have
either F.C.C. or B.C.C. or H.C.P. structure.
(b) Relative size factor: As the size (atomic radii) difference between two
elements increases, the solid solubility becomes more restricted. For extensive
solid solubility the difference in atomic radii of two elements should be less
than about 15 percent. If the relative size factor is more than 15 percent, solid
solubility is limited. For example, both silver and lead have F.C.C. structure
and the relative size factor is about 20 percent. Therefore the solubility of lead
in solid silver is about 1.5 percent and the solubility of silver in solid lead is
about 0.1 percent. Copper and nickel are completely soluble in each other in
all proportions. They have the same type of crystal structure (F.C.C.) and
differ in atomic radii by about 2 percent.
(c) Chemical affinity factor: Solid solubility is favored when the two metals
have lesser chemical affinity. If the chemical affinity of the two metals is

                                       26
                    Engineering Materials
greater than the tendency towards compound formation. Generally, if the two
metals are separated in the periodic table widely then they possess greater
chemical affinity and are very likely to form some type of compound instead
of solid solution.
(d) Relative valence factor: It is found that a metal of lower valence tends to
dissolve more of a metal of higher valence than vice versa. For example in
aluminum-nickel alloy system, nickel (lower valance) dissolves 5 percent
aluminum but aluminum (higher valence) dissolves only 0.04 percent nickel
Shortly Factors for high solubility should fulfill the following points
(Solubility limit  maximum that can dissolve)
      Atomic size: need to “fit”  solute and solvent atomic radii should
          be within ~ 15%
      Crystal structure: solute and solvent the same
      Electro negativities: should be comparable (otherwise new inter-
          metallic phases favored)
      Valency: If solute has higher valence than solvent, generally more
          goes into solution.

Example: Using the data in table below, predict the relative degree of solid
solubility of the following elements in copper. (a) Zinc, (b) lead, (Silicon), (d)
Nickel, (e) Aluminum, (f) Beryllium.
Element            Atom radius, Crystal             Electro-         Valance
                   nm             Structure         negativity
Copper             0.128          FCC                         1.8    +2
Zinc               0.133          HCP                         1.7    +2
Lead               0.175          FCC                         1.6    +2,+4
Silicon            0.117          Diamond                     1.8    +4
                                  Cubic
Nickel             0.125          FCC                         1.8    +2
Aluminum           0.143          FCC                         1.5    +3
Beryllium          0.114          HCP                         1.5    +2

Q. Which one form better solution with copper? Nickel, why?




                                       27
                     Engineering Materials
b. Interstitial solid solutions

In interstitial solid solutions, the solute atom does not displace a solvent atom,
but rather it enters one of the holes or interstices between the solvent atoms.
An excellent example is iron-carbon system which is shown in Fig. 3.2.2.




Figure 3.2. Interstitial solid solutions

In this system the carbon (solute atom) atom occupies an interstitial position
between iron (solvent atom) atoms. Normally, atoms which have atomic radii
less than one angstrom are likely to form interstitial solid solutions. Examples
are atoms of carbon (0.77 A°), nitrogen (0.71 A°), hydrogen (0.46 A°), Oxygen
(0.60 A°) etc.

b. Intermetallic compounds
Intermetallic compounds are generally formed when one metal (for example
magnesium) has chemical properties which are strongly metallic and the other
metal (for example antimony, tin or bismuth) has chemical properties which
are only weakly metallic. Examples of intermetallic compounds are Mg 2Sn,
Mg2Pb, Mg3Sb2 and Mg3 Bi2. These Intermetallic compounds have higher
melting point than either of the parent metal. This higher melting point
indicates the high strength of the chemical bond in intermetallic compounds.




                                           28
                    Engineering Materials
Chapter Five
Solid Diffusion
5.1. Introduction
The

5.2. Type of Solid Diffusion
There

5.3. Application of solid Diffusion
Artej

Chapter Six
Crystal Imperfection
6.1. Introduction
A perfect crystal, with every atom of the same type in the correct position,
does not exist. All crystals have some defects. Defects contribute to the
mechanical properties of metals. In fact, using the term “defect” is sort of
misnomers since these features are commonly intentionally used to manipulate
the mechanical properties of a material. Adding alloying elements to a metal ila




                                      29
                     Engineering Materials
one way of introducing a crystal defect. Nevertheless, the term “defect” will be
used, just keep in mind that crystalline defects are not always bad.


       Point defects, which are places where an atom is missing or
6.2. Crystal imperfections

           irregularly placed in the lattice structure. Point defects include lattice
           vacancies, self-interstitial atoms, substitution impurity atoms, and

       Linear/planer called dislocations.
           interstitial impurity atoms

       Planar defects, which are interfaces between homogeneous regions
           of the material. Planar defects include grain boundaries, stacking
           faults and external surfaces.
It is important to note at this point that plastic deformation in a material
occurs due to the movement of dislocations (linear defects). Millions of
dislocations result for plastic forming operations such as rolling and extruding.
It is also important to note that any defect in the regular lattice structure
disrupts the motion of dislocation, which makes slip or plastic deformation
more difficult. These defects not only include the point and planer defects
mentioned above, and also other dislocations. Dislocation movement
produces additional dislocations, and when dislocations run into each other it
often impedes movement of the dislocations. This drives up the force needed
to move the dislocation or, in other words, strengthens the material. Each of
the crystal defects will be discussed in more detail in the following pages.
      1. Point
           Defects
Point defects are
where an atom is
missing or is in an
irregular place in the
lattice       structure.
Point defects include
self interstitial atoms,
interstitial impurity
atoms, substitution
atoms and vacancies.
      a. A            self
           interstitial atom is an extra atom that has crowded its way into an
           interstitial void in the crystal structure. Self interstitial atoms occur


                                        30
                    Engineering Materials
         only in low concentrations in metals because they distort and highly
         stress the tightly packed lattice structure.

b. Vacancies are empty spaces where an atom should be, but is missing. They
   are common, especially at high
   temperatures when atoms are frequently
   and randomly change their positions
   leaving behind empty lattice sites. In most
   cases diffusion (mass transport by atomic
   motion) can only occur because of
   vacancies.

c. Compositional Defects
1. A substitution impurity atom is an atom of a different type than the bulk
    atoms, which has replaced one of the bulk atoms in the lattice. Substitution
    impurity atoms are usually close in size (within approximately 15%) to the
    bulk atom. An example of substitution impurity atoms is the zinc atoms in
    brass. In brass, zinc atoms with a radius of 0.133 nm have replaced some
    of the copper atoms, which have a radius of 0.128 nm.

   2. Interstitial impurity atoms are much smaller than the atoms in the bulk
   matrix. Interstitial impurity atoms fit into the open space between the bulk
   atoms of the lattice structure. An example of interstitial impurity atoms is
   the carbon atoms that are added to iron to make steel. Carbon atoms, with
   a radius of 0.071 nm, fit nicely in the open spaces between the larger
   (0.124 nm) iron atoms.

d. Electronic defects: errors in charge distribution in solid are called
   electronic defects. These defects are produced when the composition of an
   ionic crystal does not correspond to the exact stoichemetric formula.




                                      31
                    Engineering Materials

     2. Linear Defects /Dislocations/
Dislocations are another type of defect in crystals. Dislocations are areas were
the atoms are out of position in the crystal structure. Dislocations are
generated and move when a stress is applied. The motion of dislocations
allows slip – plastic deformation to occur.
          There are two basic types of dislocations, the edge dislocation and
the screw dislocation. Actually, edge and screw dislocations are just extreme
forms of the possible dislocation structures that can occur. Most dislocations
are probably a hybrid of the edge and screw forms but this discussion will be
limited to these two types.
               a. Edge Dislocations

The edge defect can be
easily visualized as an
extra half-plane of atoms
in     a     lattice.   The
dislocation is called a line
defect because the locus
of     defective      points
produced in the lattice by
the dislocation lie along a
line. This line runs along
the top of the extra half-
plane. The inter-atomic
bonds are significantly
distorted only in the immediate vicinity of the dislocation line. In perfect
crystal atoms are arranged in both vertical and horizontal planes parallel to
side faces. If one of these planes does not extend to the full length but ends in
between within crystal it is called edge dislocations. Edge locations are caused
by the termination of a plane of atoms in the middle crystal.

Understanding the movement of a dislocation is key to understanding why
dislocations allow deformation to occur at much lower stress than in a perfect
crystal. Dislocation motion is analogous to movement of a caterpillar.




                                       32
                    Engineering Materials




As shown in the set of images above, the dislocation moves similarly moves a
small amount at a time. The dislocation in the top half of the crystal is slipping
one plane at a time as it moves to the right from its position in image (a) to its
position in image (b) and finally image (c). In the process of slipping one plane
at a time the dislocation propagates across the crystal. The movement of the
dislocation across the plane eventually causes the top half of the crystal to
move with respect to the bottom half. However, only a small fraction of the
bonds are broken at any given time. Movement in this manner requires a
much smaller force than breaking all the bonds across the middle plane
simultaneously.




b.   Screw Dislocations




                                       33
                    Engineering Materials
There is a second basic type of dislocation, called screw dislocation. The
screw dislocation is slightly more difficult to visualize. The motion of a screw
dislocation is also a result of shear stress, but the defect line movement is
perpendicular to direction of the stress and the atom displacement, rather than
parallel. To visualize a screw dislocation, imagine a block of metal with a shear
stress applied across one end so that the metal begins to rip. This is shown in
the upper right image. The lower right image shows the plane of atoms just
above the rip. The atoms represented by the blue circles have not yet moved
from their original position. The atoms represented by the red circles have
moved to their new position in the lattice and have reestablished metallic
bonds. The atoms represented by the green circles are in the process of
moving. It can be seen that only a portion of the bonds are broke at any given
time. As was the case with the edge dislocation, movement in this manner
requires a much smaller force than breaking all the bonds across the middle
plane simultaneously.

If the sheer force is increased, the atoms will continue to slip to the right. A
row of the green atoms will find their way back into a proper spot in the lattice
(and become red) and a row of the blue atoms will slip out of position (and
become green). In this way, the screw dislocation will move upward in the
image, which is perpendicular to direction of the stress. Recall that the edge
dislocation moves parallel to the direction of stress. As shown in the image
below, the net plastic deformation of both edge and screw dislocations are the
same, however.

The dislocations move along the densest planes of atoms in a material,
because the stress needed to move the dislocation increases with the spacing
between the planes. FCC and BCC metals have many dense planes, so
dislocations move
relatively easy and
these      materials
have high ductility.
Metals           are
strengthened      by
making it more
difficult        for
dislocations      to
move. This may
involve         the

                                       34
                     Engineering Materials
introduction of obstacles, such as interstitial atoms or grain boundaries, to
“pin” the dislocations. Also, as a material plastically deforms, more
dislocations are produced and they will get into each other’s way and impede
movement. This is why strain or work hardening occurs.

In ironically bonded materials, the ion must move past an area with a repulsive
charge in order to get to the next location of the same charge. Therefore, slip
is difficult and the materials are brittle. Likewise, the low density packing of
covalent materials makes them generally more brittle than metals.

    3.   Planar Defects/Surface imperfections

Grain boundaries (or) crystal imperfections

At the interface between two crystals randomly oriented the atom held in
between are attracted by crystals on either side and depending on the forces
the atoms either side and depending on the forces the atoms occupy
equilibrium positions. This distorted region of a few atomic diameter
thicknesses is called grain boundary. The orientation difference is usually
greater than 10-150. For this reason the grain boundaries are also known as
high angle boundaries. When the orientation difference between the two
crystals is less than 100 the distortion in the boundary is no so drastic. They are
called low angle boundaries. The sub grain boundaries are of two types:

    1.   Tilt boundaries: an
         array      of       edge
         dislocation is called tilt
         boundary.
    2.   Twist boundaries: A
         cross grid of screw
         dislocation is called
         twist.

Twin Boundaries

Twin boundaries happen when the crystals on either side of a plane are mirror
image of each other. Two crystal
sections are miss oriented but

                                        35
                    Engineering Materials
joined together such that one plane is a mirror image of the other. The two
boundary common to the two planes is a twin boundary. They are formed
during the growth of crystals. The boundary between the two twinned crystals
will be a single plane of atoms.

Stacking             Fault
Boundaries. A change
in the stacking sequence
over a few atomic
spacing produces a
stacking fault whereas a
changeover           much
atomic spacing produces
a twin region.
          A       stacking
fault is a one or two
layer interruption in the
stacking sequence of
atom planes. Stacking
faults occur in a number
of crystal structures, but it is easiest to see how they occur in close packed
structures. For example, it is know from a previous discussion that face
centered cubic (fcc) structures differ from hexagonal close packed (hcp)
structures only in their stacking order.




    4.   Bulk Defects/Bulk defects

Bulk defects occur on a much bigger scale than the rest of the crystal defects
discussed in this section. However, for the sake of completeness and since
they do affect the movement of dislocations, a few of the more common bulk
defects will be mentioned. Voids are regions where there are a large number
of atoms missing from the lattice. The image to the right is a void in a piece of
metal The image was acquired using a Scanning Electron Microscope (SEM).
Voids can occur for a number of reasons. When voids occur due to air
bubbles becoming trapped when a material solidifies, it is commonly called
porosity. When a void occurs due to the shrinkage of a material as it solidifies,

                                       36
                    Engineering Materials
it is called capitation. Another type of bulk defect occurs when
impurity/inclusions, cracks atoms cluster together to form small regions of
a different phase. The term ‘phase’ refers to that region of space occupied by a
physically homogeneous material.




                                      37
                         Engineering Materials

Chapter Seven
Mechanical Properties of metals
7.1. Mechanical Properties of Materials
    The mechanical properties of a material are those properties that involve a
reaction to an applied load. The mechanical properties of metals determine the range
of usefulness of a material and establish the service life that can be expected.
Mechanical properties are also used to help classify and identify material. The most
common properties considered are strength, ductility, hardness, impact resistance,
and fracture toughness. Most structural materials are anisotropic, which means that
their material properties vary with orientation. The variation in properties can be due
to directionality in the microstructure (texture) from forming or cold working
operation, the controlled alignment of fiber reinforcement and a variety of other
causes. Mechanical properties are generally specific to product form such as sheet,
plate, extrusion, casting, forging, and etc. When studying materials and especially
when selecting materials for a project / design, it is important to understand key
properties. The most important properties are outlined below.

     1. Strength
Strength is the property that enables a metal to resist deformation under load. The
ultimate strength is the maximum strain a material can withstand. Tensile strength is a
measurement of the resistance to being pulled apart when placed in a tension load.
2. Fatigue strength is the ability of material to resist various kinds of rapidly
    changing stresses and is expressed by the magnitude of alternating stress for a
    specified number of cycles.
3. Impact strength is the ability of a metal to resist suddenly applied loads and is
    measured in foot-pounds of force.
4. Hardness is the property of a material to resist permanent indentation.
5. Toughness is the property that enables a material to withstand shock and to be
    deformed without rupturing. Toughness may be considered as a combination of
    strength and plasticity
6. Elasticity is the ability of a material to return to its original shape after the load is
    removed. Theoretically, the elastic limit of a material is the limit to which a
    material can be loaded and still recover its original shape after the load is
    removed.
7. Plasticity is the ability of a material to deform permanently without breaking or
    rupturing. This property is the opposite of strength. By careful alloying of metals,
    the combination of plasticity and strength is used to manufacture large structural
    members.
8. Brittleness is the opposite of the property of plasticity. A brittle metal is one that
    breaks or shatters before it deforms. White cast iron and glass are good examples

                                            38
                       Engineering Materials
   of brittle material. Generally, brittle metals are high in compressive strength but
   low in tensile strength.
9. Ductility is the property that enables a material to stretch, bend, or twist
     without cracking or breaking. This property makes it possible for a material to
     be drawn out into a thin wire.
10. Malleability is the property that enables a material to deform by compressive
     forces without developing defects. A malleable material is one that can be
     stamped, hammered, forged, pressed, or rolled into thin sheets.
11. Machinability: It is the property of materials which refers to relative case of
     with which a material can be cut.
12. Creep: when a part is subjected to a constant stress at high temperature for a
     long period of time.
13. Resilience: It is property of a material to absorbed energy and resistant shock
     and impact loads.


7.2. Elastic and Plastic deformation Graphical representation




                                         39
                       Engineering Materials




A mechanical testing program from Element can include:

       Hardness and Microhardness Testing is the measure of how resistant
        solid matter is to various kinds of permanent shape change when a force is
        applied. Methods include: Rockwell standard testing, Rockwell superficial
        testing, Knoop & Vickers microhardness testing, and Brinell hardness
        testing.

   Measurement of Hardness:
         Hardness is not an intrinsic material property dictated by precise definitions
   in terms of fundamental units of mass, length and time. A hardness property value
   is the result of a defined measurement procedure. Hardness of materials has
   probably long been assessed by resistance to scratching or cutting. An example
   would be material B scratches material C, but not material A. Alternatively,
   material A scratches material B slightly and scratches material C heavily. Relative
                                         40
                       Engineering Materials
   hardness of minerals can be assessed by reference to the Mohs scale that ranks the
   ability of materials to resist scratching by another material. Similar methods of
   relative hardness assessment are still commonly used today. An example is the file
   test where a file tempered to a desired hardness is rubbed on the test material
   surface. If the file slides without biting or marking the surface, the test material
   would be considered harder than the file. If the file bites or marks the surface, the
   test     material     would     be      considered    softer    than     the     file.

   The above relative hardness tests are limited in practical use and do not provide
   accurate numeric data or scales particularly for modern day metals and materials.
   The usual method to achieve a hardness value is to measure the depth or area of
   an indentation left by an indenter of a specific shape, with a specific force applied
   for a specific time. There are three principal standard test methods for expressing
   the relationship between hardness and the size of the impression, these being
   Brinell, Vickers, and Rockwell. For practical and calibration reasons, each of these
   methods is divided into a range of scales, defined by a combination of applied
   load and indenter geometry.

   Hardness Testing Methods:
    Rockwell Hardness Test
    Rockwell                Superficial                  Hardness                   Test
    Brinell                              Hardness                                   Test
    Vickers                              Hardness                                   Test
    Microhardness                                                                   Test
    Mohs                                Hardness                                    Test
    Scleroscope and other hardness testing methods

    Brinell hardness Test

    Brinell hardness is determined by forcing a hard steel or carbide sphere of a
specified diameter under a specified load into the surface of a material and measuring
the diameter of the indentation left after the test. The Brinell hardness number, or
simply the Brinell number, is obtained by dividing the load used, in kilograms, by the
actual surface area of the indentation, in square millimeters. The result is a pressure
measurement, but the units are rarely stated.




                                          41
                        Engineering Materials




where
BHN           =            the            Brinell        hardness    number
                F        =         the        imposed       load  in     kg
        D = the diameter of the spherical indenter in mm
  Di = diameter of the resulting indenter impression in mm

Several BHN tests are usually carried out over an area of armour plate. On a typical
plate each test would result in a slightly different number. This is due not only to
minor variations in quality of the armour plate (even homogenous armour is not
absolutely uniform) but also because the test relies on careful measurement of the
diameter of the depression. Small errors in this measurement will lead to small
variations in BHN values. As a result, BHN is usually quoted as a range of values (e.g.
210      to    245,    or    210-245)     rather    than     as    a     single   value.
Tensile Testing subjects a sample to uniaxial tension until it fails. Element tensile
testing capabilities include: wedge tensile testing, axial tensile testing, weld tensile
testing, castings tensile testing, elevated temperature tensile, tensile testing for
machined specimens, full-size tensile testing and yield tensile, plus heat treatment
capabilities.

Tensile Properties

         Tensile properties indicate how the material will react to forces being
applied in tension. A tensile test is a fundamental mechanical test where a carefully
prepared specimen is loaded in a very controlled manner while measuring the applied
load and the elongation of the specimen over some distance. Tensile tests are used to
                                          42
                        Engineering Materials
determine the modulus of elasticity, elastic limit, elongation, proportional limit, and
reduction in area, tensile strength, yield point, yield strength and other tensile
properties.

          The main product of a tensile test is a load versus elongation curve which is
then converted into a stress versus strain curve. Since both the engineering stress and
the engineering strain are obtained by dividing the load and elongation by constant
values (specimen geometry information), the load-elongation curve will have the same
shape as the engineering stress-strain curve. The stress-strain curve relates the applied
stress to the resulting strain and each material has its own unique stress-strain curve.
A typical engineering stress-strain curve is shown below. If the true stress, based on
the actual cross-sectional area of the specimen, is used, it is found that the stress-
strain curve increases continuously up to fracture.




                                          43
                      Engineering Materials

       Torque Testing is the tendency of a force to rotate an object about an axis.
        Element can perform torque testing on most hardware and fastener

    
        products.
        Fatigue Testing is performed on parts and materials to simulate the
        progressive and localized structural damage that occurs when a material is
        subjected to cyclic loading. Element's fatigue testing methods include:
        fracture toughness testing, a measure of the fracture resistance of a material
        containing a crack; rotating beam fatigue testing; strain controlled axial
        fatigue testing; stress controlled axial fatigue testing, and da/dN testing

    
        (crack propagation rate).
        Charpy Impact Testing: The Charpy impact test, also known as the
        Charpy v-notch test, is a standardized high strain-rate test which determines
        the amount of energy absorbed by a material during fracture. Element
        conducts sub-size Charpy impact testing and standard Charpy impact

    
        testing.
        Bend Testing determines the ductility or the strength of a material by
        bending the material over a given radius. Element performs bolt bend

    
        testing, weld bend testing, and raw materials bend testing.
        Proof Load Testing is often used interchangeably with yield strength; it
        refers to the tension-applied load that a test sample must support without
        evidence of deformation. Proof load testing can be done on nuts, bolts,
        components, and assembled products. Methods include: tension testing,

    
        compression testing.
        Shear Testing: Shear strength measures a material's response to shear
        loading, a force that tends to produce a sliding failure on a material along a
        plane that is parallel to the direction of the force. Element performs shear
        testing on bolts, rivets, pins, and other products: single shear testing, double

    
        shear testing, and washer testing and other testing.
        Other mechanical testing capabilities include mechanical durability,
        experimental stress analysis, flow measurement, fatigue analysis, structural
        testing, and pressure cycling.

Assignment
What are the differences between plastic and elastic deformation with graphical
representation.




                                         44
                        Engineering Materials

                              Chapter Eight
                          Iron Carbon Diagrams
8.1. Iron-carbon phase diagram
A phase in a material is a region that differs in its microstructure and/or composition
from another region. A phase diagram is graphical representation of what phases are
present in a material system at various temperature, pressure, and composition.

Iron-carbon phase diagram describes the iron-carbon system of alloys containing
up to 6.67% of carbon, discloses the phase’s compositions and their transformations
occurring with the alloys during their cooling or heating. Carbon content 6.67%
corresponds to the fixed composition of the iron carbide Fe 3C.

Constituent in steels

There are a number of special names that are used to denote the various phases and

      L - Liquid solution of carbon in iron;
type of structure that occur in steels

            -ferrite – Solid solution of carbon in iron. Maximum concentration of
          carbon in -ferrite is 0.09% at 2719 ºF (1493ºC) – temperature of the
          peritectic transformation.
The crystal structure of -ferrite is BCC (cubic body centered).
      Austenite – interstitial solid solution of carbon in -iron.
Austenite has FCC (cubic face centered) crystal structure, permitting high solubility of
carbon – up to 2.06% at 2097 ºF (1148 ºC).
Austenite does not exist below 1333 ºF (723ºC) and maximum carbon concentration

      α -ferrite – solid solution of carbon in α-iron. α-ferrite has BCC crystal
at this temperature is 0.83%.

          structure and low solubility of carbon – up to 0.025% at 1333 ºF (723ºC). α-

      Cementite – iron carbide, intermetallic compound, having fixed
          ferrite exists at room temperature.

          composition Fe3C.
Cementite is a hard and brittle substance, influencing on the properties of steels and

      Pearlite: Pearlite is eutectoid mixture of ferrite and cementite, and is formed
cast irons.

          when austenite decompose during cooling from austenite state.
The following phase transformations occur with iron-carbon alloys:




                                          45
                        Engineering Materials
Reaction in the Fe-Fe3C
a. Peritectic Reaction
     Alloys, containing up to 0.51% of carbon, start solidification with formation
        of crystals of -ferrite. Carbon content in -ferrite increases up to 0.09% in
        course solidification, and at 2719 ºF (1493ºC) remaining liquid phase and -
        ferrite perform peritectic transformation, resulting in formation of
        austenite.

As mentioned so far, iron is allotropic. The crystal structure of pure iron at ordinary
                                                                          is stable at all
temperature up to 9080c. On heating through 9080c, the crystal structure of iron
changes to face centered cubic. This form is known as iron. Γ iron changes into
when heated through 14000c, and this high temperature form possesses a body center
cubic structure and it is stable up to melting temperature of 1553 0c.




        Alloys, containing carbon more than 0.51%, but less than 2.06%, form
         primary austenite crystals in the beginning of solidification and when the
         temperature reaches the curve ACM primary cementite stars to form.
        Iron-carbon alloys, containing up to 2.06% of carbon, are called steels.




                                           46
                       Engineering Materials
           b. Eutectic Reaction
        Alloys, containing from 2.06 to 6.67% of carbon, experience eutecti
         transformation at 2097 ºF (1148 ºC). The eutectic concentration of carbon
         is 4.3%.


        In practice only hypoeutectic alloys are used. These alloys (carbon content
         from 2.06% to 4.3%) are called cast irons. When temperature of an alloy
         from this range reaches 2097 ºF (1147 ºC), it contains primary austenite
         crystals and some amount of the liquid phase. The latter decomposes by
         eutectic mechanism to a fine mixture of austenite and cementite, called
         ledeburite.
           c. Eutectoid reaction


        All iron-carbon alloys (steels and cast irons) experience eutectoid
         transformation at 1333 ºF (723ºC). The eutectoid concentration of carbon
          is 0.83%.
         When the temperature of an alloy reaches 1333 ºF (733ºC), austenite
          transforms to pearlite (fine ferrite-cementite structure, forming as a result
          of decomposition of austenite at slow cooling conditions).

      Hypoeutectoid steels (carbon content from 0 to 0.83%) consist of primary
Phase compositions of the iron-carbon alloys at room temperature


      Eutectoid steel (carbon content 0.83%) entirely consists of pearlite.
          (proeutectoid) ferrite (according to the curve A3) and pearlite.

      Hypereutectoid steels (carbon content from 0.83 to 2.06%) consist of

      Cast irons (carbon content from 2.06% to 4.3%) consist of proeutectoid
          primary (proeutectoid) cementite (according to the curve A CM) and pearlite.

          cementite C2 ejected from austenite according to the curve ACM , pearlite
          and transformed ledeburite (ledeburite in which austenite transformed to
          pearlite).
Critical temperatures
   Upper critical temperature (point) A3 is the temperature, below which ferrite
   starts to form as a result of ejection from austenite in the hypoeutectoid alloys.
   Upper critical temperature (point) ACM is the temperature, below which
   cementite starts to form as a result of ejection from austenite in the
   hypereutectoid alloys.
   Lower critical temperature (point) A1 is the temperature of the austenite-to-
   pearlite eutectoid transformation. Below this temperature austenite does not exist.
   Magnetic transformation temperature A2 is the temperature below which α-
   ferrite is ferromagnetic.

                                          47
                        Engineering Materials

Chapter Nine
Production of iron and Steel

   9.1 Introduction
 Metals and alloys have many useful engineering properties and so have wide spread
application. Iron and its alloy account for 90% of the world’s production of metals
mainly because of their combination of good strength, toughness, and ductility at
relatively low cost.

9.2. Production of pig-iron
Most iron is extracted from iron ore in large blast furnaces. In the blast furnaces coke
(Carbon) acts as reducing agent to reduce in to iron oxide (mainly Fe2O3) to produce
raw pig iron, which contains 4% carbon along with some other impurities according
to typical reactions. The purpose of a blast furnace is to reduce and convert iron
oxides into liquid iron called "hot metal".

The blast furnace is a huge, steel stack lined with refractory brick. Iron ore, coke and
limestone are put into the top, and preheated air is blown into the bottom.

Raw Materials for production of pig iron in blast furnaces

Three substances are needed to enable to extraction of iron from its ore. The
combined mixture is called the charge:
